Repository: amr8004/ESPEI

File: espei/pure_element/Example_Data/Al_Cp.txt
Temp	Cp	Ref
373.00	25.79285	24EAS
473.00	26.88074	24EAS
573.00	27.96975	24EAS
673.00	29.10056	24EAS
773.00	30.18844	24EAS
873.00	31.27745	24EAS
373.00	24.02829	34AVR
473.00	24.96593	34AVR
573.00	25.86967	34AVR
673.00	26.88638	34AVR
773.00	27.8805	34AVR
873.00	29.2926	34AVR
54.80	4.72658	34MAI
56.18	4.92766	34MAI
58.42	5.39648	34MAI
59.60	5.72748	34MAI
61.84	6.16353	34MAI
63.86	6.53972	34MAI
69.99	7.77107	34MAI
75.44	8.75841	34MAI
79.99	9.61358	34MAI
83.96	10.28687	34MAI
84.45	10.39645	34MAI
90.24	11.39847	34MAI
92.85	11.75997	34MAI
97.68	12.53945	34MAI
100.60	12.99132	34MAI
112.40	14.78751	34MAI
112.50	14.62936	34MAI
124.60	16.12053	34MAI
126.50	16.26739	34MAI
141.00	17.74727	34MAI
141.70	17.78116	34MAI
163.40	19.4192	34MAI
164.20	19.45309	34MAI
185.00	20.57147	34MAI
186.20	20.63925	34MAI
199.40	21.35095	34MAI
200.40	21.37355	34MAI
218.90	22.22081	34MAI
219.60	22.18692	34MAI
241.10	22.83083	34MAI
243.80	22.96639	34MAI
257.40	23.18103	34MAI
257.50	23.27141	34MAI
272.80	23.58772	34MAI
278.90	23.85884	34MAI
290.60	23.98311	34MAI
296.30	24.03959	34MAI
398.00	24.85296	34QUI
473.00	26.09561	34QUI
573.00	27.1688	34QUI
673.00	27.41733	34QUI
1.11	0.00356	37KOK
1.11	0.00359	37KOK
1.12	0.00351	37KOK
1.13	0.00259	37KOK
1.14	0.00203	37KOK
1.14	0.00217	37KOK
1.14	0.00188	37KOK
1.31	0.00203	37KOK
1.48	0.0023	37KOK
1.54	0.00237	37KOK
1.69	0.00262	37KOK
1.87	0.00298	37KOK
1.91	0.00307	37KOK
2.05	0.00309	37KOK
2.20	0.00358	37KOK
2.27	0.00368	37KOK
2.31	0.00355	37KOK
2.35	0.00391	37KOK
2.33	0.00366	37KOK
2.37	0.0038	37KOK
2.43	0.00397	37KOK
2.49	0.00396	37KOK
2.55	0.00427	37KOK
2.69	0.00425	37KOK
2.86	0.00467	37KOK
3.07	0.00504	37KOK
3.15	0.00548	37KOK
3.21	0.00555	37KOK
3.27	0.00559	37KOK
3.45	0.0058	37KOK
3.59	0.0064	37KOK
3.65	0.00647	37KOK
3.79	0.00677	37KOK
3.90	0.00697	37KOK
4.07	0.00764	37KOK
4.15	0.00808	37KOK
4.40	0.00902	37KOK
4.49	0.00935	37KOK
5.02	0.01092	37KOK
5.09	0.01109	37KOK
5.37	0.01251	37KOK
5.39	0.01197	37KOK
5.38	0.0121	37KOK
5.87	0.01396	37KOK
6.00	0.01489	37KOK
15.29	0.10054	41GIA
17.68	0.15816	41GIA
20.08	0.22594	41GIA
22.67	0.3389	41GIA
27.01	0.61003	41GIA
31.61	1.01671	41GIA
35.94	1.50247	41GIA
40.68	2.19158	41GIA
45.98	3.08403	41GIA
51.11	4.05555	41GIA
55.18	4.84633	41GIA
58.59	5.51284	41GIA
61.90	6.16805	41GIA
65.79	6.92494	41GIA
70.16	7.79479	41GIA
70.52	7.86257	41GIA
74.66	8.68724	41GIA
79.35	9.5458	41GIA
84.00	10.40435	41GIA
88.52	11.18383	41GIA
93.63	12.07628	41GIA
97.97	12.82187	41GIA
102.24	13.36411	41GIA
106.65	13.95155	41GIA
111.17	14.55028	41GIA
115.78	15.16031	41GIA
119.44	15.67996	41GIA
119.74	15.69126	41GIA
124.85	16.19961	41GIA
129.77	16.73056	41GIA
134.95	17.21632	41GIA
138.91	17.58912	41GIA
143.55	18.0184	41GIA
148.50	18.39119	41GIA
153.54	18.80917	41GIA
158.60	19.17067	41GIA
163.66	19.61124	41GIA
167.26	19.90496	41GIA
172.78	20.1309	41GIA
178.45	20.51499	41GIA
183.79	20.79741	41GIA
189.05	21.06853	41GIA
194.06	21.35095	41GIA
199.45	21.61078	41GIA
204.92	21.82542	41GIA
209.38	21.94968	41GIA
210.52	22.13043	41GIA
214.35	22.11913	41GIA
216.53	22.29988	41GIA
220.40	22.33377	41GIA
225.75	22.51452	41GIA
231.37	22.69527	41GIA
236.95	22.9438	41GIA
242.44	23.09066	41GIA
247.80	23.16974	41GIA
253.32	23.32789	41GIA
257.99	23.46345	41GIA
263.44	23.62161	41GIA
268.80	23.6668	41GIA
273.03	23.82495	41GIA
278.57	23.96051	41GIA
284.01	24.05089	41GIA
289.65	24.31071	41GIA
295.40	24.3446	41GIA
295.94	24.28812	41GIA
301.60	24.50276	41GIA
90.00	20.22127	51Mae
293.00	20.22127	51Mae
293.00	25.30483	51Mae
373.00	25.30483	51Mae
303.00	22.96075	53Poc
526.00	26.99709	53Poc
554.00	27.36311	53Poc
603.00	28.34932	53Poc
776.00	30.50362	53Poc
885.00	32.84432	53Poc
924.00	34.54336	53Poc
334.00	25.12182	55Ken-Quen
344.00	25.28337	55Ken-Quen
354.00	25.44491	55Ken-Quen
365.00	25.49801	55Ken-Quen
370.00	25.71378	55Ken-Quen
377.00	25.65955	55Ken-Quen
386.00	25.87532	55Ken-Quen
395.00	26.03686	55Ken-Quen
403.00	26.08996	55Ken-Quen
413.00	26.30573	55Ken-Quen
418.00	26.41305	55Ken-Quen
425.00	26.57459	55Ken-Quen
430.00	26.73614	55Ken-Quen
435.00	26.89768	55Ken-Quen
443.00	26.95078	55Ken-Quen
447.00	27.21964	55Ken-Quen
452.00	27.32696	55Ken-Quen
459.00	27.43541	55Ken-Quen
464.00	27.4885	55Ken-Quen
469.00	27.65005	55Ken-Quen
475.00	27.70427	55Ken-Quen
481.00	27.86582	55Ken-Quen
486.00	27.97314	55Ken-Quen
493.00	28.02736	55Ken-Quen
500.00	28.02736	55Ken-Quen
505.00	28.13468	55Ken-Quen
511.00	28.08046	55Ken-Quen
518.00	28.13468	55Ken-Quen
523.00	28.242	55Ken-Quen
531.00	28.18778	55Ken-Quen
538.00	28.242	55Ken-Quen
544.00	28.242	55Ken-Quen
550.00	28.34932	55Ken-Quen
557.00	28.40354	55Ken-Quen
563.00	28.45664	55Ken-Quen
570.00	28.51086	55Ken-Quen
578.00	28.56509	55Ken-Quen
590.00	28.67241	55Ken-Quen
600.00	28.83395	55Ken-Quen
610.00	28.94127	55Ken-Quen
620.00	28.9955	55Ken-Quen
629.00	29.21014	55Ken-Quen
640.00	29.4259	55Ken-Quen
648.00	29.53322	55Ken-Quen
657.00	29.58632	55Ken-Quen
667.00	29.74786	55Ken-Quen
504.00	27.43541	55Ken-S.Cool
509.00	27.59695	55Ken-S.Cool
516.00	27.59695	55Ken-S.Cool
521.00	27.75737	55Ken-S.Cool
528.00	27.81159	55Ken-S.Cool
532.00	27.86582	55Ken-S.Cool
538.00	28.02736	55Ken-S.Cool
544.00	28.08046	55Ken-S.Cool
550.00	28.13468	55Ken-S.Cool
555.00	28.242	55Ken-S.Cool
562.00	28.29622	55Ken-S.Cool
568.00	28.34932	55Ken-S.Cool
573.00	28.45664	55Ken-S.Cool
585.00	28.61818	55Ken-S.Cool
596.00	28.72663	55Ken-S.Cool
606.00	28.88705	55Ken-S.Cool
615.00	29.04859	55Ken-S.Cool
624.00	29.10282	55Ken-S.Cool
634.00	29.26436	55Ken-S.Cool
645.00	29.37168	55Ken-S.Cool
652.00	29.479	55Ken-S.Cool
663.00	29.64054	55Ken-S.Cool
673.00	29.80209	55Ken-S.Cool
295.00	23.72328	61Jen
1.06	0.00165	62Hop
1.07	0.00167	62Hop
1.08	0.00169	62Hop
1.09	0.00171	62Hop
1.11	0.00174	62Hop
1.12	0.00177	62Hop
1.13	0.00177	62Hop
1.14	0.00179	62Hop
1.15	0.00181	62Hop
1.16	0.00182	62Hop
1.16	0.00183	62Hop
1.17	0.00184	62Hop
1.17	0.00184	62Hop
1.17	0.00185	62Hop
1.18	0.00185	62Hop
1.18	0.00186	62Hop
1.18	0.00187	62Hop
1.18	0.00187	62Hop
1.19	0.00186	62Hop
1.19	0.00187	62Hop
1.17	0.00411	62Ror
1.17	0.0041	62Ror
1.17	0.00406	62Ror
1.17	0.00409	62Ror
1.17	0.00413	62Ror
1.17	0.00416	62Ror
1.17	0.00408	62Ror
1.17	0.00409	62Ror
1.17	0.00415	62Ror
1.17	0.00402	62Ror
1.17	0.00413	62Ror
1.17	0.00391	62Ror
1.17	0.00371	62Ror
1.17	0.00375	62Ror
1.17	0.00319	62Ror
1.17	0.00345	62Ror
1.17	0.00296	62Ror
1.17	0.00272	62Ror
1.17	0.00263	62Ror
1.17	0.00255	62Ror
1.17	0.00244	62Ror
1.17	0.00238	62Ror
1.17	0.00245	62Ror
1.17	0.00238	62Ror
1.17	0.00237	62Ror
1.17	0.00242	62Ror
1.17	0.00236	62Ror
1.18	0.00239	62Ror
1.18	0.00235	62Ror
1.18	0.00235	62Ror
1.18	0.00228	62Ror
1.18	0.00229	62Ror
1.18	0.00224	62Ror
1.18	0.002	62Ror
1.18	0.00193	62Ror
1.18	0.00189	62Ror
1.18	0.00181	62Ror
1.18	0.00178	62Ror
1.18	0.0018	62Ror
1.18	0.00178	62Ror
1.18	0.00177	62Ror
1.18	0.00177	62Ror
1.18	0.00174	62Ror
1.18	0.00178	62Ror
1.18	0.00178	62Ror
1.18	0.00403	62Ror
1.18	0.004	62Ror
1.18	0.004	62Ror
1.18	0.00398	62Ror
1.18	0.00394	62Ror
1.18	0.00394	62Ror
1.18	0.00393	62Ror
1.18	0.00389	62Ror
1.18	0.00381	62Ror
1.18	0.00402	62Ror
1.18	0.00373	62Ror
1.18	0.00358	62Ror
1.18	0.00343	62Ror
1.18	0.00338	62Ror
1.18	0.00333	62Ror
1.18	0.0032	62Ror
1.18	0.00319	62Ror
1.18	0.00316	62Ror
1.18	0.00319	62Ror
1.18	0.00298	62Ror
1.18	0.00296	62Ror
1.18	0.00407	62Ror
1.18	0.00406	62Ror
1.18	0.00407	62Ror
1.18	0.00279	62Ror
1.18	0.00268	62Ror
1.18	0.00276	62Ror
1.18	0.00269	62Ror
1.18	0.00267	62Ror
1.18	0.00255	62Ror
1.18	0.00244	62Ror
1.18	0.00237	62Ror
1.18	0.00227	62Ror
1.18	0.00191	62Ror
1.18	0.00195	62Ror
1.18	0.00194	62Ror
1.18	0.00183	62Ror
1.18	0.00182	62Ror
1.18	0.00402	62Ror
1.18	0.00398	62Ror
1.18	0.00395	62Ror
1.18	0.00178	62Ror
1.18	0.00166	62Ror
1.18	0.00172	62Ror
1.18	0.00166	62Ror
1.18	0.00171	62Ror
1.18	0.00171	62Ror
1.18	0.00166	62Ror
1.18	0.00171	62Ror
1.18	0.00166	62Ror
1.18	0.00171	62Ror
1.19	0.00392	62Ror
1.19	0.00393	62Ror
1.19	0.00391	62Ror
1.19	0.00166	62Ror
1.19	0.00169	62Ror
1.19	0.00167	62Ror
1.19	0.00174	62Ror
1.19	0.00169	62Ror
1.19	0.00168	62Ror
1.19	0.00385	62Ror
1.19	0.0038	62Ror
1.19	0.00374	62Ror
1.19	0.00368	62Ror
1.19	0.00363	62Ror
1.19	0.00346	62Ror
1.19	0.00333	62Ror
1.19	0.00312	62Ror
1.19	0.00297	62Ror
1.19	0.00251	62Ror
1.19	0.0023	62Ror
1.19	0.00178	62Ror
1.19	0.00177	62Ror
1.19	0.00178	62Ror
1.19	0.00177	62Ror
1.19	0.00178	62Ror
323.00	21.91579	62Yur
373.00	23.38438	62Yur
423.00	24.51406	62Yur
473.00	25.53077	62Yur
523.00	26.43451	62Yur
573.00	27.22529	62Yur
2.77	0.00426	68Ber
3.25	0.00522	68Ber
3.52	0.00583	68Ber
3.74	0.00632	68Ber
4.01	0.00699	68Ber
4.22	0.00754	68Ber
4.52	0.00837	68Ber
4.70	0.00888	68Ber
5.04	0.0099	68Ber
5.19	0.0104	68Ber
5.57	0.01171	68Ber
5.70	0.01219	68Ber
6.13	0.01383	68Ber
6.23	0.01426	68Ber
6.69	0.01623	68Ber
6.77	0.01658	68Ber
7.49	0.02015	68Ber
7.53	0.02038	68Ber
8.46	0.02572	68Ber
8.54	0.02623	68Ber
9.40	0.03221	68Ber
9.56	0.03341	68Ber
7.15	0.0181	80Dow
8.39	0.0248	80Dow
9.62	0.0302	80Dow
10.69	0.04	80Dow
11.88	0.0526	80Dow
13.18	0.0677	80Dow
14.59	0.0884	80Dow
16.09	0.1156	80Dow
17.68	0.1516	80Dow
19.34	0.1967	80Dow
21.04	0.2724	80Dow
22.88	0.3418	80Dow
27.51	0.6263	80Dow
30.34	0.8552	80Dow
33.68	1.205	80Dow
37.11	1.646	80Dow
40.50	2.158	80Dow
44.40	2.863	80Dow
48.64	3.784	80Dow
53.12	4.699	80Dow
63.32	6.435	80Dow
70.53	7.863	80Dow
75.97	8.919	80Dow
80.13	9.712	80Dow
84.01	10.421	80Dow
88.16	11.111	80Dow
92.55	11.842	80Dow
96.73	12.511	80Dow
100.87	13.106	80Dow
104.98	13.693	80Dow
109.33	14.282	80Dow
113.93	14.873	80Dow
118.38	15.405	80Dow
123.01	15.926	80Dow
127.83	16.469	80Dow
132.53	16.948	80Dow
137.12	17.368	80Dow
141.62	17.734	80Dow
146.03	18.092	80Dow
150.37	18.453	80Dow
159.05	19.08	80Dow
164.57	19.467	80Dow
170.01	19.821	80Dow
175.37	20.149	80Dow
180.66	20.426	80Dow
185.88	20.687	80Dow
191.04	20.946	80Dow
196.16	21.162	80Dow
201.22	21.353	80Dow
206.24	21.585	80Dow
211.21	21.803	80Dow
216.15	21.986	80Dow
221.05	22.156	80Dow
225.92	22.253	80Dow
230.77	22.438	80Dow
235.57	22.626	80Dow
240.34	22.774	80Dow
245.07	22.968	80Dow
249.78	23.114	80Dow
254.84	23.225	80Dow
259.50	23.329	80Dow
264.17	23.36	80Dow
269.08	23.47	80Dow
274.25	23.69	80Dow
279.30	23.78	80Dow
284.32	23.93	80Dow
289.24	24.05	80Dow
294.16	24.2	80Dow
102.95	12.284	90Zol
153.65	17.818	90Zol
202.39	20.888	90Zol
252.85	22.551	90Zol
303.28	23.774	90Zol
351.90	24.645	90Zol
404.10	25.339	90Zol
452.69	25.859	90Zol
504.87	26.289	90Zol
551.67	26.809	90Zol
602.05	27.24	90Zol
650.64	27.671	90Zol
701.03	28.19	90Zol
753.21	28.533	90Zol
801.79	28.877	90Zol
852.18	29.396	90Zol
900.77	29.827	90Zol
