Repository: amr8004/ESPEI

File: espei/pure_element/inst/Example_Data/Cr_Cp.txt
"Temp"	"Cp"	"Ref"
56.1	2.65392	"[37AND]"
59.5	3.14787	"[37AND]"
61.1	3.39485	"[37AND]"
63.5	3.56229	"[37AND]"
66.9	4.36181	"[37AND]"
68	4.55018	"[37AND]"
72.4	5.25762	"[37AND]"
74.2	5.6804	"[37AND]"
81.6	6.89016	"[37AND]"
84.8	7.43434	"[37AND]"
93.2	8.8492	"[37AND]"
96.1	9.36408	"[37AND]"
105.8	10.97988	"[37AND]"
123.1	12.67102	"[37AND]"
141.6	15.55099	"[37AND]"
162.9	17.49748	"[37AND]"
181.6	18.87049	"[37AND]"
200.1	20.15978	"[37AND]"
222.1	21.11	"[37AND]"
244.1	21.95138	"[37AND]"
274	22.78021	"[37AND]"
281.5	22.93509	"[37AND]"
291.1	23.19881	"[37AND]"
1.82173	0.00567	"[52EST]"
2.01303	0.00687	"[52EST]"
2.2062	0.00849	"[52EST]"
2.34638	0.00902	"[52EST]"
2.44941	0.00992	"[52EST]"
2.56201	0.01206	"[52EST]"
2.65394	0.01266	"[52EST]"
2.73075	0.0134	"[52EST]"
2.7724	0.01467	"[52EST]"
2.80309	0.01411	"[52EST]"
2.88759	0.0152	"[52EST]"
2.91069	0.01563	"[52EST]"
2.96491	0.01553	"[52EST]"
3.00707	0.01527	"[52EST]"
3.12508	0.01789	"[52EST]"
3.22754	0.01762	"[52EST]"
3.31361	0.01979	"[52EST]"
3.39161	0.02252	"[52EST]"
3.46165	0.02292	"[52EST]"
3.51554	0.02515	"[52EST]"
3.57729	0.02439	"[52EST]"
3.64225	0.02653	"[52EST]"
3.70931	0.0272	"[52EST]"
3.77213	0.0301	"[52EST]"
3.8206	0.02713	"[52EST]"
3.94804	0.0312	"[52EST]"
3.99036	0.03311	"[52EST]"
263.13	22.68843	"[79KEM]"
267.46	22.79073	"[79KEM]"
270.86	22.90173	"[79KEM]"
272.73	22.95397	"[79KEM]"
274.02	22.99968	"[79KEM]"
276.6	23.06497	"[79KEM]"
277.77	23.10197	"[79KEM]"
280.34	23.19992	"[79KEM]"
282.33	23.21515	"[79KEM]"
284.44	23.26086	"[79KEM]"
286.9	23.34139	"[79KEM]"
289.47	23.40887	"[79KEM]"
291.58	23.50681	"[79KEM]"
293.92	23.57864	"[79KEM]"
295.91	23.61346	"[79KEM]"
298.14	23.68094	"[79KEM]"
300.48	23.77235	"[79KEM]"
302.47	23.80718	"[79KEM]"
304.23	23.85289	"[79KEM]"
306.57	23.95083	"[79KEM]"
308.56	24.03789	"[79KEM]"
309.73	24.09013	"[79KEM]"
311.37	24.06401	"[79KEM]"
312.3	23.96607	"[79KEM]"
313.47	23.88989	"[79KEM]"
314.75	23.85942	"[79KEM]"
315.92	23.85289	"[79KEM]"
317.09	23.84853	"[79KEM]"
318.38	23.85724	"[79KEM]"
319.78	23.879	"[79KEM]"
320.84	23.88336	"[79KEM]"
322.24	23.88989	"[79KEM]"
323.99	23.90948	"[79KEM]"
326.8	23.95518	"[79KEM]"
330.78	24.03136	"[79KEM]"
333.12	24.06183	"[79KEM]"
336.17	24.11407	"[79KEM]"
338.04	24.1489	"[79KEM]"
342.37	24.21637	"[79KEM]"
261.84	22.64054	"[79KEM]"
265.94	22.73849	"[79KEM]"
269.81	22.85602	"[79KEM]"
279.99	23.15203	"[79KEM]"
289.83	23.45458	"[79KEM]"
299.89	23.70053	"[79KEM]"
301.53	23.74188	"[79KEM]"
303.06	23.85506	"[79KEM]"
305.87	23.90077	"[79KEM]"
307.74	24.01177	"[79KEM]"
309.85	24.03789	"[79KEM]"
311.83	23.8333	"[79KEM]"
314.17	23.78106	"[79KEM]"
315.92	23.79629	"[79KEM]"
319.66	23.82241	"[79KEM]"
322.47	23.85289	"[79KEM]"
324.93	23.85289	"[79KEM]"
329.96	23.95518	"[79KEM]"
334.88	24.01613	"[79KEM]"
339.91	24.09884	"[79KEM]"
345.17	24.17937	"[79KEM]"
281.51	23.2391	"[79KEM]"
285.38	23.32616	"[79KEM]"
287.84	23.38928	"[79KEM]"
292.64	23.54164	"[79KEM]"
294.98	23.60258	"[79KEM]"
297.2	23.67441	"[79KEM]"
299.31	23.74623	"[79KEM]"
301.54	23.81371	"[79KEM]"
305.63	23.95083	"[79KEM]"
307.74	24.05313	"[79KEM]"
310.9	24.16196	"[79KEM]"
312.19	24.14019	"[79KEM]"
313.01	24.0836	"[79KEM]"
314.06	24.05313	"[79KEM]"
315.23	23.99219	"[79KEM]"
316.63	23.96607	"[79KEM]"
317.91	23.95083	"[79KEM]"
319.08	23.95083	"[79KEM]"
320.49	23.93995	"[79KEM]"
322.59	23.93559	"[79KEM]"
325.05	23.93559	"[79KEM]"
327.62	23.97477	"[79KEM]"
330.08	23.99654	"[79KEM]"
332.3	24.05748	"[79KEM]"
334.64	24.09231	"[79KEM]"
337.22	24.13366	"[79KEM]"
339.56	24.17937	"[79KEM]"
340.96	24.1946	"[79KEM]"
343.54	24.24684	"[79KEM]"
344.48	24.26208	"[79KEM]"
267.84	22.74756	"[60BEA]"
269.4	22.77142	"[60BEA]"
271.01	22.78147	"[60BEA]"
272.59	22.89114	"[60BEA]"
274.26	22.93509	"[60BEA]"
275.83	22.99621	"[60BEA]"
277.34	23.02049	"[60BEA]"
279	23.03598	"[60BEA]"
280.53	23.14272	"[60BEA]"
282.19	23.16407	"[60BEA]"
283.81	23.20258	"[60BEA]"
284.61	23.20174	"[60BEA]"
286.58	23.36793	"[60BEA]"
288.6	23.29509	"[60BEA]"
290.76	23.37295	"[60BEA]"
293.09	23.45332	"[60BEA]"
295.3	23.52532	"[60BEA]"
297.57	23.60569	"[60BEA]"
297.83	23.57974	"[60BEA]"
299.23	23.61825	"[60BEA]"
299.84	23.67769	"[60BEA]"
301	23.62537	"[60BEA]"
300.63	23.64546	"[60BEA]"
302	23.76643	"[60BEA]"
302.23	23.84304	"[60BEA]"
303.34	23.77397	"[60BEA]"
303.35	23.82211	"[60BEA]"
304.49	23.87527	"[60BEA]"
304.8	23.81834	"[60BEA]"
305.62	23.89704	"[60BEA]"
306	23.94225	"[60BEA]"
306.77	24.0042	"[60BEA]"
308.44	24.02806	"[60BEA]"
309.05	24.1528	"[60BEA]"
309.59	24.16662	"[60BEA]"
310.16	24.31103	"[60BEA]"
310.64	24.32485	"[60BEA]"
311.24	24.37257	"[60BEA]"
311.53	24.19341	"[60BEA]"
311.82	24.06531	"[60BEA]"
312.08	24.01927	"[60BEA]"
312.44	23.9368	"[60BEA]"
312.69	23.85141	"[60BEA]"
312.91	23.89369	"[60BEA]"
313.33	23.83383	"[60BEA]"
313.52	23.7455	"[60BEA]"
314.06	23.75932	"[60BEA]"
314.65	23.76727	"[60BEA]"
315.26	23.86313	"[60BEA]"
315.84	23.79741	"[60BEA]"
316.5	23.86229	"[60BEA]"
317.03	23.83634	"[60BEA]"
317.63	23.89829	"[60BEA]"
318.16	23.88071	"[60BEA]"
318.75	23.8715	"[60BEA]"
319.38	23.80871	"[60BEA]"
320.42	23.90164	"[60BEA]"
321.6	23.92341	"[60BEA]"
322.69	23.97908	"[60BEA]"
323.92	23.97825	"[60BEA]"
320	24.3	"[65KOH]"
350	25.2	"[65KOH]"
400	26.1	"[65KOH]"
450	26.8	"[65KOH]"
500	27.2	"[65KOH]"
550	27.6	"[65KOH]"
600	28	"[65KOH]"
650	28.4	"[65KOH]"
700	28.8	"[65KOH]"
750	29.2	"[65KOH]"
800	29.6	"[65KOH]"
850	30.1	"[65KOH]"
900	30.7	"[65KOH]"
950	31.3	"[65KOH]"
1000	32.1	"[65KOH]"
1050	32.9	"[65KOH]"
1100	33.8	"[65KOH]"
1150	34.7	"[65KOH]"
1200	35.7	"[65KOH]"
1250	36.8	"[65KOH]"
1300	37.9	"[65KOH]"
1350	39.1	"[65KOH]"
1400	40.2	"[65KOH]"
1450	41.2	"[65KOH]"
1500	42.1	"[65KOH]"
1550	43.1	"[65KOH]"
1600	44.1	"[65KOH]"
1650	45.1	"[65KOH]"
1700	46.2	"[65KOH]"
1750	47.2	"[65KOH]"
1800	48.2	"[65KOH]"
273	22.59266	"[50ARM]"
373	24.94334	"[50ARM]"
473	26.46693	"[50ARM]"
573	27.40285	"[50ARM]"
673	27.8164	"[50ARM]"
773	28.46936	"[50ARM]"
873	29.57941	"[50ARM]"
973	30.99417	"[50ARM]"
1073	32.75718	"[50ARM]"
60	3.25	"[65KAL]"
70	4.89	"[65KAL]"
80	6.63	"[65KAL]"
90	8.35	"[65KAL]"
100	9.96	"[65KAL]"
110	11.5	"[65KAL]"
120	12.85	"[65KAL]"
130	14.1	"[65KAL]"
140	15.2	"[65KAL]"
150	16.2	"[65KAL]"
160	17.1	"[65KAL]"
170	17.9	"[65KAL]"
180	18.65	"[65KAL]"
190	19.3	"[65KAL]"
200	19.9	"[65KAL]"
210	20.4	"[65KAL]"
220	20.9	"[65KAL]"
230	21.3	"[65KAL]"
240	21.7	"[65KAL]"
250	22.05	"[65KAL]"
260	22.4	"[65KAL]"
270	22.65	"[65KAL]"
273.15	22.7	"[65KAL]"
280	22.9	"[65KAL]"
290	23.05	"[65KAL]"
298.15	23.2	"[65KAL]"
300	23.2	"[65KAL]"
964.3	32.4307	"[58KRA]"
968.6	33.73663	"[58KRA]"
977.3	32.4307	"[58KRA]"
988.8	33.08366	"[58KRA]"
1067	35.26022	"[58KRA]"
1067	36.13084	"[58KRA]"
1067.8	33.73663	"[58KRA]"
1159.3	36.3485	"[58KRA]"
1160	36.56615	"[58KRA]"
1160.4	35.91319	"[58KRA]"
1176.2	37.65443	"[58KRA]"
1176.4	37.00146	"[58KRA]"
1176.7	36.13084	"[58KRA]"
1179.5	34.60725	"[58KRA]"
1182.7	35.47787	"[58KRA]"
1249.8	35.26022	"[58KRA]"
1249.8	37.00146	"[58KRA]"
1251.7	37.21912	"[58KRA]"
1295	37.43678	"[58KRA]"
1302	35.91319	"[58KRA]"
1348	37.43678	"[58KRA]"
1350	39.61333	"[58KRA]"
1351	38.96037	"[58KRA]"
1351	39.61333	"[58KRA]"
1424	40.48396	"[58KRA]"
1431	38.96037	"[58KRA]"
1507	42.44286	"[58KRA]"
1510	39.17802	"[58KRA]"
1513	44.40176	"[58KRA]"
1514	40.04864	"[58KRA]"
1588	43.74879	"[58KRA]"
1590	46.79597	"[58KRA]"
1598	42.87817	"[58KRA]"
823	29.60117	"[58MAR]"
873	30.03648	"[58MAR]"
923	30.47179	"[58MAR]"
973	30.90711	"[58MAR]"
1023	31.34242	"[58MAR]"
1073	31.77773	"[58MAR]"
1123	32.21304	"[58MAR]"
1173	32.64835	"[58MAR]"
1223	33.08366	"[58MAR]"
71.29	5.22831	"[27SIM]"
71.51	5.24924	"[27SIM]"
71.99	5.35808	"[27SIM]"
79.5	6.53016	"[27SIM]"
78.52	6.40458	"[27SIM]"
14.1	0.04981	"[62CLU]"
14.21	0.04939	"[62CLU]"
14.22	0.04939	"[62CLU]"
14.47	0.05274	"[62CLU]"
15.15	0.05819	"[62CLU]"
16.24	0.06781	"[62CLU]"
16.37	0.06991	"[62CLU]"
16.9	0.07284	"[62CLU]"
17.09	0.07577	"[62CLU]"
17.77	0.08163	"[62CLU]"
18.28	0.08791	"[62CLU]"
18.64	0.09125	"[62CLU]"
19.47	0.10214	"[62CLU]"
19.52	0.10381	"[62CLU]"
20.01	0.10884	"[62CLU]"
20.59	0.12139	"[62CLU]"
20.77	0.12056	"[62CLU]"
21.61	0.13521	"[62CLU]"
23.18	0.16786	"[62CLU]"
27.35	0.23483	"[62CLU]"
34.05	0.52409	"[62CLU]"
39.28	0.85185	"[62CLU]"
44.14	1.23947	"[62CLU]"
49.75	1.85482	"[62CLU]"
56.05	2.68867	"[62CLU]"
56.45	2.73095	"[62CLU]"
61.8	3.51582	"[62CLU]"
62.6	3.66903	"[62CLU]"
66.33	4.26135	"[62CLU]"
69.04	4.70925	"[62CLU]"
73.22	5.42087	"[62CLU]"
78.94	6.43388	"[62CLU]"
84.5	7.36317	"[62CLU]"
91.66	8.68176	"[62CLU]"
97.21	9.56501	"[62CLU]"
102.3	10.33523	"[62CLU]"
108.74	11.32313	"[62CLU]"
113.84	12.0808	"[62CLU]"
118.72	12.73381	"[62CLU]"
125.16	13.6045	"[62CLU]"
130.4	14.24077	"[62CLU]"
135.38	14.87704	"[62CLU]"
142.44	15.5468	"[62CLU]"
148.21	16.09936	"[62CLU]"
153.92	16.78167	"[62CLU]"
159.48	17.14586	"[62CLU]"
173.22	18.17561	"[62CLU]"
178.97	18.64863	"[62CLU]"
188.46	19.12583	"[62CLU]"
194.88	19.60304	"[62CLU]"
199.22	19.90024	"[62CLU]"
200.98	19.86676	"[62CLU]"
203.24	20.21001	"[62CLU]"
204.86	20.14722	"[62CLU]"
209.27	20.41094	"[62CLU]"
209.29	20.35652	"[62CLU]"
215.04	20.7207	"[62CLU]"
215.14	20.72907	"[62CLU]"
215.43	20.79186	"[62CLU]"
220.44	21.06395	"[62CLU]"
220.48	21.07651	"[62CLU]"
229.44	21.44069	"[62CLU]"
230.17	21.46581	"[62CLU]"
235.43	21.68767	"[62CLU]"
235.76	21.78813	"[62CLU]"
240.99	22.05603	"[62CLU]"
241.01	21.94301	"[62CLU]"
246.33	22.16068	"[62CLU]"
251.41	22.3365	"[62CLU]"
255.68	22.46208	"[62CLU]"
257.5	22.49138	"[62CLU]"
261.24	22.85975	"[62CLU]"
263.1	22.61277	"[62CLU]"
267.11	22.79696	"[62CLU]"
272.15	22.843	"[62CLU]"
274.43	22.90579	"[62CLU]"
1.78821	0.00255	"[56RAY]"
1.87131	0.00266	"[56RAY]"
1.91319	0.00276	"[56RAY]"
2.0011	0.00288	"[56RAY]"
2.09597	0.003	"[56RAY]"
2.19986	0.00318	"[56RAY]"
2.32446	0.00337	"[56RAY]"
2.47455	0.00358	"[56RAY]"
2.54529	0.00372	"[56RAY]"
2.64318	0.00387	"[56RAY]"
2.70849	0.00398	"[56RAY]"
2.83214	0.00416	"[56RAY]"
2.89655	0.00422	"[56RAY]"
3.03068	0.00447	"[56RAY]"
3.08649	0.00455	"[56RAY]"
3.23296	0.00478	"[56RAY]"
3.2694	0.00484	"[56RAY]"
3.34156	0.00498	"[56RAY]"
3.45297	0.00513	"[56RAY]"
3.49814	0.00523	"[56RAY]"
3.55879	0.0053	"[56RAY]"
3.68348	0.00556	"[56RAY]"
3.77227	0.00574	"[56RAY]"
3.92594	0.00602	"[56RAY]"
3.9512	0.00606	"[56RAY]"
4.00587	0.00615	"[56RAY]"
4.13013	0.00633	"[56RAY]"
4.1562	0.00637	"[56RAY]"
672.8	27.57697	"[34JAE]"
673.5	27.51168	"[34JAE]"
673.6	27.48991	"[34JAE]"
674.9	27.51168	"[34JAE]"
777.5	27.88169	"[34JAE]"
774.8	27.90346	"[34JAE]"
776.2	27.92522	"[34JAE]"
778.3	27.92522	"[34JAE]"
891.3	28.73055	"[34JAE]"
902.4	28.75231	"[34JAE]"
903.1	28.81761	"[34JAE]"
929.36	28.99174	"[34JAE]"
929.9	28.96997	"[34JAE]"
944.3	29.0788	"[34JAE]"
945	29.0788	"[34JAE]"
972.3	29.33998	"[34JAE]"
1069.3	29.88412	"[34JAE]"
1069.7	29.97119	"[34JAE]"
1069.6	29.86236	"[34JAE]"
1073.6	29.99295	"[34JAE]"
1074	29.88412	"[34JAE]"
1273.3	31.23359	"[34JAE]"
1273.5	31.25535	"[34JAE]"
1273.4	31.23359	"[34JAE]"
1338.7	31.71243	"[34JAE]"
1338.7	31.62537	"[34JAE]"
